Repository: mssavoca/W2W_river_plastics

# W2W River Plastics — Probabilistic Microplastics Risk Characterization

End-to-end, fully probabilistic environmental risk assessment (ERA) workflow for microplastics in freshwater surface water and beach sediment. Developed as part of the California Watershed to Whales (W2W) project at [OEHHA](https://oehha.ca.gov/).

---

## Overview

This repository implements a five-step probabilistic workflow:

1. **Power-law slope estimation** — estimate each matrix's particle-size slope by maximum likelihood on the individual particle lengths, using a power law truncated to a fixed 100–500 µm window (`tpl_mle()`, `as_headline_fit()`). The window runs from the reliable µFTIR detection limit to the 500 µm size-fraction boundary, above which three rivers have too few large particles. The cumulative-PSD (C-PSD) fit of Segur et al. (2026), with its two-step LOD algorithm (Python, called via `reticulate`), is kept for literature/MPsizeBase comparison and as a full exposure-and-risk sensitivity. Report Section 13.7 explains the choice with a literature review, per-river estimator table, simulation and figures (`setup`: `slope_estimator`, `headline_length_window`).
2. **Concentration rescaling** — use the fitted power-law slope (α) to rescale monitoring concentrations from a sampled size range to a target range, propagating slope uncertainty via Monte Carlo ([Coffin et al. 2022](https://doi.org/10.1016/j.scitotenv.2022.155859)).
3. **Environmental Exposure Distribution (EED)** — nonparametric bootstrap of corrected site-level concentrations.
4. **Hazard threshold distribution** — probabilistic species sensitivity distributions (pSSD++) via the [PSSDplusplus R package](https://github.com/ScottCoffin/ToMEx2.0_EcoToxRisk/tree/main/package) using the [ToMEx 2.0 toxicity database](https://github.com/ScottCoffin/ToMEx2.0_EcoToxRisk).
5. **Risk characterization** — 1D and 2D Monte Carlo pairing of exposure and hazard, expressed as Risk Quotient (RQ = Exposure/Hazard) and exceedance probability P(RQ > 1).

All reusable computational functions are documented with roxygen2-style headers for eventual integration into PSSDplusplus.

---

## Mandatory rule: exposure-hazard alignment

**Hazard thresholds must ALWAYS be aligned with the identical power-law slopes and environment-specific particle parameters as the concentrations they are compared with.** This applies to every risk quotient in this repos

## Canonical monitoring data

`data_input/Part_dets_summ_final.rds` is the data owner's final QC'd per-sample summary. It reproduces manuscript Table 1 exactly (57 river samples, 3,777 particles), and the pipeline asserts this. `monitoring` is collapsed to one row per sample (the sum over polymer classes). Before rescaling, `lod_scope_monitoring_concentrations()` uses the QC-passing particle-level data to calculate each sample's fraction inside the applicable C-PSD fit window, applies that fraction to the reported concentration, and sets the correction-factor denominator to the same window. The canonical river manifest preserves the reported 50–500 µm data and is written to `data_output/sample_manifest_river_v1.csv`. The earlier `Part_dets_summ.rds` is kept only to list the samples excluded from the canonical set. Render budget: `quarto render R/probabilistic_risk_characterization.qmd -P budget:quick` for fast iteration (n_boot = 100); the default `production` budget uses n_boot = 1000.

---

## Adapting to a New Dataset

The minimal template is `R/probabilistic_risk_characterization_example.Rmd`. To apply this workflow to a new dataset:

### 1. Prepare input data

Two RDS files are required:

**`Part_dets_comb.rds`** — individual particle table, one row per particle:

| Column | Type | Description |
|---|---|---|
| `max_length_um` | numeric | Longest particle dimension (µm) |
| `min_length_um` | numeric | Shortest measured dimension (µm) |
| `aspect_ratio` | numeric | L/W; ≥ 3 → fiber, < 3 → fragment |
| `area_um2` | numeric | Projected area (µm²) |
| `material_class` | character | "plastic", "mineral", "organic matter", etc. |
| `sample_type` | character | "river water", "beach sand", etc. |
| `sample_location` | character | Site/location name |
| `bad_spectra` | logical | TRUE = POOR spectrum (max_cor_val <= 0.66); QC keeps FALSE via `spectra_qc_pass()` |
| `Client_ID_MSSupdate` | character | Sample ID containing 8-digit date (YYYYMMDD) |

**`Part_dets_summ.rds`** — site-level concentration table, one row per sample:

| Column | Type | Description |
|---|---|---|
| `extrap_conc_PPL` | numeric | Measured MP concentration (particles/L) |
| `sample_type` | character | "river water", "beach sand", etc. |
| `material_simple` | character | "plastic", "non-plastic" |
| `sample_or_blank` | character | "sample" or "blank" |
| `Client_ID_MSSupdate` | character | Sample ID (same format as above) |

### 3. Update the monitoring concentration column

In section 5.1, change `C_measured_ppL = extrap_conc_PPL` to match your concentration column name.

File: data_output/Part_dets_comb_summary.csv
"particle_id","sample_id","max_cor_val","bad_spectra","material_class","area_um2","perimeter_um","max_length_um","min_length_um","aspect_ratio","circularity","centroid_x","centroid_y","first_x","first_y","acc_analy_conf","max_cor_name","mean_snr","r","g","b","count","mean_length","size_class","client_id","sample_prop","Client_ID_MSSupdate","sample_type","material_simple","sample_or_blank","sample_location","sample_depth_general","date_raw","date","shape","length_um","width_um"
350,"MBMS_02_07DEC23_PreDS_1of1_lft",0.648491391,TRUE,"poly(propylene)",1875,85.35533906,60.35533906,31.06601718,1.942809042,0.309207662,991.6666667,8033.333333,975,8025,"confident","dfae3b1664eee9371630f71bcd6979fb",0.007287287,102,104,103,1,45.71067812,"<212 µm",2,1,"CRR20231207SS_1","river water","plastic","sample","Carmel","surface","20231207",2023-12-07,"fragment",60.35533906,31.06601718
109,"MBMS_02_07DEC23_PreDS_1of1_lft",0.629537098,TRUE,"poly(propylene)",6875,251.6123776,131.0660172,52.4544817,2.498661943,0.73279321,6104.545455,9490.909091,6075,9450,"confident","d90d8f2ecc800ec3ac907f5d6e4e1f8f",0.007125072,127,130,135,1,91.76024944,"<212 µm",2,1,"CRR20231207SS_1","river water","plastic","sample","Carmel","surface","20231207",2023-12-07,"fragment",131.0660172,52.4544817
298,"MBMS_02_07DEC23_PreDS_1of1_lft",0.59415397,TRUE,"acrylonitrile butadiene styrene (abs)",5000,185.3553391,95.71067812,52.24077499,1.832106781,0.546802299,2121.875,12571.875,2100,12550,"possible","824f1d1c2aecfa28dd6ead0a489e91f6",0.006710099,113,114,109,1,73.97572656,"<212 µm",2,1,"CRR20231207SS_1","river water","plastic","sample","Carmel","surface","20231207",2023-12-07,"fragment",95.71067812,52.24077499
290,"MBMS_02_07DEC23_PreDS_1of1_lft",0.62979612,TRUE,"poly(propylene)",1250,50,50,25,2,0.159154943,2200,12762.5,2200,12750,"confident","65c63f6893bc69eb258cbe46650d8834",0.006266826,89,90,92,1,37.5,"<212 µm",2,1,"CRR20231207SS_1","river water","plastic","sample","Carmel","surface","20231207",2023-12-07,"fragment",50,25
25,"MBMS_02_07DEC23_PreDS_1of1_rt",0.633090266,TRUE,"polystyrenes (polyphenylethylenes, -methylstyrene)",15000,437.4618376,200,75,2.666666667,1.015264551,6366.666667,10958.33333,6375,10900,"confident","efa809db82b5581d1d225f43f59edae4",0.00792153,128,131,136,1,137.5,"<212 µm",2,1,"CRR20231207SS_1","river water","plastic","sample","Carmel","surface","20231207",2023-12-07,"fragment",200,75
260,"MBMS_02_07DEC23_PreDS_1of1_rt",0.632328088,TRUE,"poly(propylene)",32500,986.8168038,400,81.25,4.923076923,2.384404031,445.1923077,11668.26923,475,11500,"confident","d90d8f2ecc800ec3ac907f5d6e4e1f8f",0.007259982,129,133,132,1,240.625,"212-500 µm",2,1,"CRR20231207SS_1","river water","plastic","sample","Carmel","surface","20231207",2023-12-07,"fiber",400,81.25
